Repository: Gabriel-Favareto/Python-code-to-obtain-Strain-Stress-curve-and-properties

# Pyhton code to obtain Strain-Stress curve and properties 

This project started with the necessity to automate the process of plotting Strain-Stress curves and obtaining the properties of the material tested on the universal testing machine, more specifically metallic materials.

## Index
- [Introduction](#introduction)
- [Use](#use)

## Introduction
This project is an application that, firstly, reads the text file obtained from the universal testing machine (example of the text file that 
the code was based on at the index) extracting the data, using Pandas, and other necessary elements (area and gauge lenght), using RegEx. The output will be the 
UTS (Ultimate Tensile Strength), Elongation, Young's modulus, the Yield Stress and the Strain-Stress curve, plotted using Matplotlib.

The Young's modulus is obtained using the 'linregress' function of scipy.stats. Therefore, using the previously calculated Young's modulus, the 
Yield Stress is obtained with the conventional yield stress calculation (strain of 0,2%).

## Use

To use this project, there are a few things to be noticed before using the code to have a smooth experience.

1)

File: ExampleTextFile_1020steel_annealed_700_2h.txt (part 1 of 5)
0
Diameter:	   5.00
   1.00
Area:	  19.6350
GaugeLength:	  50.00
2016-4-13
1020
001
DataNumber:	4830
index	Load(kN)	Defor(mm)	Stroke(mm)	Time(s)
    0	  0.3020	  0.0020	   0.002	   0.195
    1	  0.3280	  0.0020	   0.006	   0.395
    2	  0.3460	  0.0020	   0.009	   0.595
    3	  0.3640	  0.0040	   0.012	   0.795
    4	  0.3800	  0.0040	   0.016	   0.995
    5	  0.3980	  0.0040	   0.020	   1.195
    6	  0.4140	  0.0040	   0.022	   1.395
    7	  0.4300	  0.0040	   0.026	   1.595
    8	  0.4440	  0.0060	   0.030	   1.795
    9	  0.4600	  0.0060	   0.032	   1.995
   10	  0.4740	  0.0060	   0.035	   2.195
   11	  0.4880	  0.0060	   0.039	   2.395
   12	  0.5020	  0.0080	   0.041	   2.595
   13	  0.5180	  0.0080	   0.045	   2.795
   14	  0.5320	  0.0080	   0.047	   2.995
   15	  0.5460	  0.0080	   0.051	   3.195
   16	  0.5620	  0.0080	   0.055	   3.395
   17	  0.5760	  0.0080	   0.057	   3.595
   18	  0.5920	  0.0080	   0.061	   3.795
   19	  0.6060	  0.0100	   0.065	   3.995
   20	  0.6220	  0.0100	   0.067	   4.195
   21	  0.6360	  0.0100	   0.071	   4.395
   22	  0.6520	  0.0100	   0.074	   4.595
   23	  0.6680	  0.0120	   0.078	   4.795
   24	  0.6820	  0.0120	   0.080	   4.995
   25	  0.7000	  0.0120	   0.084	   5.195
   26	  0.7160	  0.0120	   0.087	   5.395
   27	  0.7320	  0.0120	   0.090	   5.595
   28	  0.7500	  0.0140	   0.094	   5.795
   29	  0.7700	  0.0140	   0.097	   5.995
   30	  0.7900	  0.0140	   0.100	   6.195
   31	  0.8140	  0.0140	   0.104	   6.395
   32	  0.8380	  0.0140	   0.106	   6.595
   33	  0.8580	  0.0140	   0.110	   6.795
   34	  0.8820	  0.0140	   0.114	   6.995
   35	  0.9060	  0.0140	   0.116	   7.195
   36	  0.9280	  0.0140	   0.120	   7.395
   37	  0.9520	  0.0140	   0.124	   7.595
   38	  0.9760	  0.0160	   0.126	   7.795
   39	  0.9980	  0.0160	   0.130	   7.995
   40	  1.0220	  0.0160	   0.132	   8.195
   41	  1.0460	  0.0160	   0.136	   8.395
   42	  1.0740	  0.0160	   0.140	   8.595
   43	  1.0980	  0.0160	   0.142	   8.795
   44	  1.1260	  0.0160	   0.146	   8.995
   45	  1.1520	  0.0160	   0.149	   9.195
   46	  1.1800	  0.0180	   0.153	   9.395
   47	  1.2080	  0.0180	   0.156	   9.595
   48	  1.2340	  0.0180	   0.159	   9.795
   49	  1.2620	  0.0180	   0.162	   9.995
   50	  1.2900	  0.0180	   0.166	  10.195
   51	  1.3160	  0.0180	   0.169	  10.395
   52	  1.3440	  0.0200	   0.172	  10.595
   53	  1.3700	  0.0200	   0.176	  10.795
   54	  1.3980	  0.0200	   0.179	  10.995
   55	  1.4240	  0.0200	   0.182	  11.195
   56	  1.4540	  0.0200	   0.185	  11.395
   57	  1.4800	  0.0200	   0.189	  11.595
   58	  1.5080	  0.0220	   0.192	  11.795
   59	  1.5360	  0.0220	   0.195	  11.995
   60	  1.5640	  0.0220	   0.199	  12.195
   61	  1.5900	  0.0220	   0.203	  12.395
   62	  1.6180	  0.0220	   0.205	  12.595
   63	  1.6440	  0.0240	   0.209	  12.795
   64	  1.6720	  0.0220	   0.211	  12.995
   65	  1.7000	  0.0240	   0.215	  13.195
   66	  1.7280	  0.0240	   0.219	  13.395
   67	  1.7540	  0.0240	   0.221	  13.595
   68	  1.7820	  0.0240	   0.225	  13.795
   69	  1.8100	  0.0260	   0.229	  13.995
   70	  1.8360	  0.0260	   0.231	  14.195
   71	  1.8640	  0.0260	   0.235	  14.395
   72	  1.8920	  0.0260	   0.237	  14.595
   73	  1.9200	  0.0260	   0.241	  14.795
   74	  1.9480	  0.0260	   0.245	  14.995
   75	  1.9760	  0.0260	   0.247	  15.195
   76	  2.0060	  0.0260	   0.251	  15.395
   77	  2.0340	  0.0280	   0.254	  15.595
   78	  2.0620	  0.0280	   0.257	  15.795
   79	  2.0920	  0.0280	   0.261	  15.995
   80	  2.1200	  0.0280	   0.264	  16.195
   81	  2.1500	  0.0280	   0.267	  16.395
   82	  2.1780	  0.0280	   0.271	  16.595
   83	  2.2060	  0.0300	   0.274	  16.795
   84	  2.2360	  0.0300	   0.278	  16.995
   85	  2.2640	  0.0300	   0.281	  17.195
   86	  2.2920	  0.0300	   0.284	  17.395
   87	  2.3220	  0.0300	   0.287	  17.595
   88	  2.3500	  0.0300	   0.290	  17.795
   89	  2.3800	  0.0300	   0.294	  17.995
   90	  2.4080	  0.0320	   0.297	  18.195
   91	  2.4380	  0.0300	   0.300	  18.395
   92	  2.4640	  0.0320	   0.304	  18.595
   93	  2.4940	  0.0320	   0.308	  18.795
   94	  2.5220	  0.0320	   0.310	  18.995
   95	  2.5480	  0.0320	   0.314	  19.195
   96	  2.5780	  0.0320	   0.317	  19.395
   97	  2.6040	  0.0340	   0.320	  19.595
   98	  2.6320	  0.0340	   0.324	  19.795
   99	  2.6600	  0.0340	   0.327	  19.995
  100	  2.6880	  0.0340	   0.330	  20.195
  101	  2.7140	  0.0340	   0.334	  20.395
  102	  2.7400	  0.0340	   0.338	  20.595
  103	  2.7680	  0.0340	   0.340	  20.795
  104	  2.7940	  0.0340	   0.344	  20.995
  105	  2.8200	  0.0340	   0.346	  21.195
  106	  2.8460	  0.0360	   0.350	  21.395
  107	  2.8700	  0.0360	   0.354	  21.595
  108	  2.8960	  0.0360	   0.356	  21.795
  109	  2.9220	  0.0360	   0.360	  21.995
  110	  2.9480	  0.0360	   0.364	  22.195
  111	  2.9720	  0.0360	   0.366	  22.395
  112	  2.9960	  0.0360	   0.370	  22.595
  113	  3.0220	  0.0360	   0.374	  22.795
  114	  3.0460	  0.0360	   0.376	  22.995
  115	  3.0700	  0.0380	   0.380	  23.195
  116	  3.0940	  0.0360	   0.382	  23.395
  117	  3.1180	  0.0380	   0.386	  23.595
  118	  3.1420	  0.0380	   0.390	  23.795
  119	  3.1660	  0.0380	   0.392	  23.995
  120	  3.1900	  0.0380	   0.396	  24.195
  121	  3.2120	  0.0380	   0.400	  24.395
  122	  3.2360	  0.0380	   0.403	  24.595
  123	  3.2600	  0.0380	   0.406	  24.795
  124	  3.2820	  0.0380	   0.410	  24.995
  125	  3.3040	  0.0380	   0.412	  25.195
  126	  3.3260	  0.0400	   0.416	  25.395
  127	  3.3480	  0.0400	   0.419	  25.595
  128	  3.3700	  0.0400	   0.422	  25.795
  129	  3.3920	  0.0400	   0.426	  25.995
  130	  3.4120	  0.0400	   0.429	  26.195
  131	  3.4320	  0.0400	   0.433	  26.395
  132	  3.4500	  0.0400	   0.436	  26.595
  133	  3.4720	  0.0400	   0.439	  26.795
  134	  3.4900	  0.0400	   0.442	  26.995
  135	  3.5120	  0.0400	   0.445	  27.195
  136	  3.5320	  0.0400	   0.449	  27.395
  137	  3.5520	  0.0420	   0.452	  27.595
  138	  3.5740	  0.0420	   0.455	  27.795
  139	  3.5920	  0.0420	   0.459	  27.995
  140	  3.6140	  0.0420	   0.462	  28.195
  141	  3.6340	  0.0420	   0.465	  28.395
  142	  3.6540	  0.0420	   0.469	  28.595
  143	  3.6760	  0.0420	   0.472	  28.795
  144	  3.6960	  0.0440	   0.475	  28.995
  145	  3.7180	  0.0420	   0.479	  29.195
  146	  3.7360	  0.0440	   0.482	  29.395
  147	  3.7560	  0.0440	   0.485	  29.595
  148	  3.7780	  0.0440	   0.489	  29.795
  149	  3.7980	  0.0440	   0.491	  29.995
  150	  3.8200	  0.0440	   0.495	  30.195
  151	  3.8400	  0.0440	   0.499	  30.395
  152	  3.8620	  0.0440	   0.501	  30.595
  153	  3.8820	  0.0440	   0.505	  30.795
  154	  3.9020	  0.0440	   0.509	  30.995
  155	  3.9240	  0.0460	   0.511	  31.195
  156	  3.9420	  0.0460	   0.515	  31.395
  157	  3.9640	  0.0460	   0.519	  31.595
  158	  3.9840	  0.0460	   0.521	  31.795
  159	  4.0060	  0.0460	   0.525	  31.995
  160	  4.0260	  0.0460	   0.527	  32.195
  161	  4.0460	  0.0460	   0.531	  32.395
  162	  4.0680	  0.0460	   0.535	  32.595
  163	  4.0880	  0.0460	   0.537	  32.795
  164	  4.1080	  0.0480	   0.541	  32.995
  165	  4.1300	  0.0480	   0.545	  33.195
  166	  4.1500	  0.0480	   0.548	  33.395
  167	  4.1720	  0.0480	   0.551	  33.595
  168	  4.1920	  0.0480	   0.555	  33.795
  169	  4.2120	  0.0480	   0.558	  33.995
  170	  4.2340	  0.0480	   0.561	  34.195
  171	  4.2540	  0.0480	   0.564	  34.395
  172	  4.2760	  0.0500	   0.567	  34.595
  173	  4.2960	  0.0500	   0.571	  34.795
  174	  4.3180	  0.0500	   0.574	  34.995
  175	  4.3380	  0.0500	   0.577	  35.195
  176	  4.3580	  0.0500	   0.581	  35.395
  177	  4.3780	  0.0500	   0.584	  35.595
  178	  4.3980	  0.0500	   0.587	  35.795
  179	  4.4200	  0.0500	   0.591	  35.995
  180	  4.4400	  0.0500	   0.594	  36.195
  181	  4.4600	  0.0500	   0.597	  36.395
  182	  4.4820	  0.0520	   0.600	  36.595
  183	  4.5060	  0.0520	   0.604	  36.795
  184	  4.5300	  0.0520	   0.607	  36.995
  185	  4.5540	  0.0520	   0.610	  37.195
  186	  4.5780	  0.0520	   0.614	  37.395
  187	  4.5980	  0.0520	   0.618	  37.595
  188	  4.6180	  0.0520	   0.620	  37.795
  189	  4.6380	  0.0520	   0.624	  37.995
  190	  4.6580	  0.0520	   0.627	  38.195
  191	  4.6760	  0.0540	   0.630	  38.395
  192	  4.6940	  0.0540	   0.634	  38.595
  193	  4.7120	  0.0540	   0.636	  38.795
  194	  4.7260	  0.0540	   0.640	  38.995
  195	  4.7380	  0.0540	   0.644	  39.195
  196	  4.7480	  0.0540	   0.646	  39.395
  197	  4.7540	  0.0540	   0.650	  39.595
  198	  4.7580	  0.0540	   0.652	  39.795
  199	  4.7600	  0.0520	   0.656	  39.995
  200	  4.7660	  0.0520	   0.660	  40.195
  201	  4.7760	  0.0520	   0.662	  40.395
  202	  4.7880	  0.0520	   0.666	  40.595
  203	  4.8020	  0.0520	   0.670	  40.795
  204	  4.8180	  0.0520	   0.673	  40.995
  205	  4.8360	  0.0520	   0.676	  41.195
  206	  4.8520	  0.0540	   0.679	  41.395
  207	  4.8680	  0.0540	   0.683	  41.595
  208	  4.8840	  0.0520	   0.686	  41.795
  209	  4.9000	  0.0540	   0.689	  41.995
  210	  4.9140	  0.0540	   0.692	  42.195
  211	  4.9300	  0.0540	   0.695	  42.395
  212	  4.9440	  0.0540	   0.699	  42.595
  213	  4.9600	  0.0540	   0.702	  42.795
  214	  4.9740	  0.0540	   0.705	  42.995
  215	  4.9900	  0.0560	   0.709	  43.195
  216	  5.0040	  0.0560	   0.712	  43.395
  217	  5.0180	  0.0560	   0.715	  43.595
  218	  5.0320	  0.0560	   0.719	  43.795
  219	  5.0460	  0.0560	   0.721	  43.995
  220	  5.0600	  0.0560	   0.725	  44.195
  221	  5.0740	  0.0580	   0.729	  44.395
  222	  5.0880	  0.0580	   0.731	  44.595
  223	  5.1000	  0.0580	   0.735	  44.795
  224	  5.1140	  0.0580	   0.739	  44.995
  225	  5.1280	  0.0600	   0.741	  45.195
  226	  5.1400	  0.0600	   0.745	  45.395
  227	  5.1540	  0.0600	   0.749	  45.595
  228	  5.1680	  0.0600	   0.751	  45.795
  229	  5.1800	  0.0600	   0.755	  45.995
  230	  5.1920	  0.0620	   0.759	  46.195
  231	  5.2040	  0.0620	   0.761	  46.395
  232	  5.2160	  0.0620	   0.765	  46.595
  233	  5.2280	  0.0640	   0.767	  46.795
  234	  5.2380	  0.0640	   0.771	  46.995
  235	  5.2500	  0.0640	   0.775	  47.195
  236	  5.2640	  0.0640	   0.777	  47.395
  237	  5.2760	  0.0660	   0.781	  47.595
  238	  5.2900	  0.0660	   0.785	  47.795
  239	  5.3040	  0.0680	   0.787	  47.995
  240	  5.3160	  0.0680	   0.791	  48.195
  241	  5.3280	  0.0680	   0.795	  48.395
  242	  5.3420	  0.0700	   0.797	  48.595
  243	  5.3540	  0.0700	   0.801	  48.795
  244	  5.3680	  0.0720	   0.804	  48.995
  245	  5.3820	  0.0720	   0.808	  49.195
  246	  5.3920	  0.0720	   0.811	  49.395
  247	  5.4060	  0.0740	   0.814	  49.595
  248	  5.4160	  0.0740	   0.817	  49.795
  249	  5.4280	  0.0740	   0.820	  49.995
  250	  5.4400	  0.0760	   0.824	  50.195
  251	  5.4520	  0.0760	   0.827	  50.395
  252	  5.4620	  0.0780	   0.830	  50.595
  253	  5.4720	  0.0780	   0.834	  50.795
  254	  5.4820	  0.0800	   0.837	  50.995
  255	  5.4940	  0.0800	   0.840	  51.195
  256	  5.5040	  0.0820	   0.844	  51.395
  257	  5.5140	  0.0840	   0.846	  51.595
  258	  5.5240	  0.0840	   0.850	  51.795
  259	  5.5340	  0.0860	   0.854	  51.995
  260	  5.5440	  0.0860	   0.856	  52.195
  261	  5.5540	  0.0880	   0.860	  52.395
  262	  5.5640	  0.0900	   0.862	  52.595
  263	  5.5740	  0.0900	   0.866	  52.795
  264	  5.5840	  0.0920	   0.870	  52.995
  265	  5.5920	  0.0940	   0.873	  53.195
  266	  5.6020	  0.0940	   0.876	  53.395
  267	  5.6100	  0.0960	   0.880	  53.595
  268	  5.6180	  0.0980	   0.882	  53.795
  269	  5.6240	  0.1000	   0.886	  53.995
  270	  5.6300	  0.1020	   0.889	  54.195
  271	  5.6360	  0.1040	   0.892	  54.395
  272	  5.6400	  0.1060	   0.896	  54.595
  273	  5.6420	  0.1080	   0.899	  54.795
  274	  5.6400	  0.1100	   0.902	  54.995
  275	  5.6360	  0.1140	   0.906	  55.195
  276	  5.6260	  0.1180	   0.909	  55.395
  277	  5.6060	  0.1200	   0.912	  55.595
  278	  5.5600	  0.1260	   0.915	  55.795
  279	  5.4720	  0.1320	   0.919	  55.995
  280	  5.4040	  0.1380	   0.922	  56.195
  281	  5.3440	  0.1420	   0.925	  56.395
  282	  5.3080	  0.1480	   0.929	  56.595
  283	  5.2980	  0.1520	   0.933	  56.795
  284	  5.2940	  0.1540	   0.935	  56.995
  285	  5.2960	  0.1580	   0.939	  57.195
  286	  5.3060	  0.1620	   0.941	  57.395
  287	  5.3220	  0.1640	   0.945	  57.595
  288	  5.3340	  0.1680	   0.949	  57.795
  289	  5.3400	  0.1700	   0.951	  57.995
  290	  5.3400	  0.1740	   0.955	  58.195
  291	  5.3440	  0.1760	   0.957	  58.395
  292	  5.3460	  0.1800	   0.961	  58.595
  293	  5.3380	  0.1840	   0.965	  58.795
  294	  5.3300	  0.1880	   0.967	  58.995
  295	  5.3240	  0.1920	   0.971	  59.195
  296	  5.3220	  0.1960	   0.974	  59.395
  297	  5.3220	  0.2000	   0.977	  59.595
  298	  5.3140	  0.2020	   0.981	  59.795
  299	  5.2980	  0.2060	   0.984	  59.995
  300	  5.2920	  0.2100	   0.987	  60.195
  301	  5.2840	  0.2140	   0.990	  60.395
  302	  5.2600	  0.2180	   0.994	  60.595
  303	  5.2400	  0.2220	   0.998	  60.795
  304	  5.2260	  0.2260	   1.000	  60.995
  305	  5.2240	  0.2300	   1.004	  61.195
  306	  5.2180	  0.2340	   1.007	  61.395
  307	  5.2000	  0.2380	   1.010	  61.595
  308	  5.1800	  0.2420	   1.014	  61.795
  309	  5.1720	  0.2460	   1.017	  61.995
  310	  5.1720	  0.2500	   1.020	  62.195
  311	  5.1780	  0.2520	   1.024	  62.395
  312	  5.1840	  0.2560	   1.026	  62.595
  313	  5.1880	  0.2580	   1.030	  62.795
  314	  5.1840	  0.2620	   1.033	  62.995
  315	  5.1760	  0.2660	   1.036	  63.195
  316	  5.1680	  0.2700	   1.040	  63.395
  317	  5.1680	  0.2740	   1.043	  63.595
  318	  5.1660	  0.2760	   1.046	  63.795
  319	  5.1560	  0.2800	   1.049	  63.995
  320	  5.1460	  0.2840	   1.053	  64.195
  321	  5.1400	  0.2880	   1.055	  64.395
  322	  5.1300	  0.2920	   1.059	  64.595
  323	  5.1260	  0.2960	   1.062	  64.795
  324	  5.1240	  0.2980	   1.065	  64.995
  325	  5.1200	  0.3020	   1.069	  65.195
  326	  5.1140	  0.3060	   1.071	  65.395
  327	  5.1020	  0.3100	   1.075	  65.595
  328	  5.0920	  0.3140	   1.077	  65.795
  329	  5.0900	  0.3180	   1.081	  65.995
  330	  5.0940	  0.3200	   1.084	  66.195
  331	  5.0960	  0.3240	   1.087	  66.395
  332	  5.0900	  0.3280	   1.090	  66.595
  333	  5.0760	  0.3320	   1.094	  66.795
  334	  5.0580	  0.3360	   1.096	  66.995
  335	  5.0500	  0.3380	   1.100	  67.195
  336	  5.0520	  0.3420	   1.104	  67.395
  337	  5.0540	  0.3460	   1.106	  67.595
  338	  5.0540	  0.3500	   1.110	  67.795
  339	  5.0520	  0.3520	   1.112	  67.995
  340	  5.0520	  0.3560	   1.116	  68.195
  341	  5.0540	  0.3600	   1.119	  68.395
  342	  5.0540	  0.3640	   1.122	  68.595
  343	  5.0580	  0.3660	   1.125	  68.795
  344	  5.0620	  0.3700	   1.129	  68.995
  345	  5.0620	  0.3740	   1.131	  69.195
  346	  5.0520	  0.3760	   1.135	  69.395
  347	  5.0480	  0.3800	   1.137	  69.595
  348	  5.0520	  0.3840	   1.141	  69.795
  349	  5.0620	  0.3860	   1.145	  69.995
  350	  5.0720	  0.3900	   1.147	  70.195
  351	  5.0760	  0.3920	   1.151	  70.395
  352	  5.0760	  0.3960	   1.154	  70.595
  353	  5.0760	  0.4000	   1.158	  70.795
  354	  5.0780	  0.4020	   1.160	  70.995
  355	  5.0800	  0.4060	   1.164	  71.195
  356	  5.0860	  0.4080	   1.166	  71.395
  357	  5.0960	  0.4120	   1.170	  71.595
  358	  5.1000	  0.4140	   1.173	  71.795
  359	  5.1000	  0.4180	   1.176	  71.995
  360	  5.1000	  0.4220	   1.180	  72.195
  361	  5.0980	  0.4260	   1.183	  72.395
  362	  5.0980	  0.4280	   1.186	  72.595
  363	  5.0980	  0.4320	   1.189	  72.795
  364	  5.1020	  0.4340	   1.192	  72.995
  365	  5.1020	  0.4380	   1.195	  73.195
  366	  5.1080	  0.4420	   1.199	  73.395
  367	  5.1180	  0.4440	   1.201	  73.595
  368	  5.1320	  0.4480	   1.205	  73.795
  369	  5.1460	  0.4500	   1.207	  73.995
  370	  5.1580	  0.4520	   1.211	  74.195
  371	  5.1700	  0.4560	   1.214	  74.395
  372	  5.1820	  0.4580	   1.217	  74.595
  373	  5.1920	  0.4620	   1.221	  74.795
  374	  5.2020	  0.4640	   1.224	  74.995
  375	  5.2080	  0.4680	   1.227	  75.195
  376	  5.2140	  0.4700	   1.230	  75.395
  377	  5.2120	  0.4740	   1.234	  75.595
  378	  5.2060	  0.4780	   1.236	  75.795
  379	  5.2100	  0.4800	   1.240	  75.995
  380	  5.2160	  0.4840	   1.244	  76.195
  381	  5.2180	  0.4860	   1.246	  76.395
  382	  5.2100	  0.4900	   1.250	  76.595
  383	  5.2000	  0.4940	   1.252	  76.795
  384	  5.1980	  0.4960	   1.256	  76.995
  385	  5.2100	  0.5000	   1.259	  77.195
  386	  5.2220	  0.5040	   1.262	  77.395
  387	  5.2340	  0.5060	   1.265	  77.595
  388	  5.2420	  0.5080	   1.269	  77.795
  389	  5.2480	  0.5120	   1.271	  77.995
  390	  5.2560	  0.5140	   1.275	  78.195
  391	  5.2640	  0.5180	   1.279	  78.395
  392	  5.2740	  0.5220	   1.281	  78.595
  393	  5.2740	  0.5240	   1.285	  78.795
  394	  5.2620	  0.5280	   1.288	  78.995
  395	  5.2500	  0.5320	   1.291	  79.195
  396	  5.2480	  0.5360	   1.294	  79.395
  397	  5.2440	  0.5400	   1.298	  79.595
  398	  5.2340	  0.5420	   1.300	  79.795
  399	  5.2080	  0.5460	   1.304	  79.995
  400	  5.1780	  0.5520	   1.308	  80.195
  401	  5.1760	  0.5540	   1.310	  80.395
  402	  5.1800	  0.5580	   1.314	  80.595
  403	  5.1820	  0.5620	   1.317	  80.795
  404	  5.1840	  0.5640	   1.320	  80.995
  405	  5.1840	  0.5680	   1.324	  81.195
  406	  5.1860	  0.5700	   1.327	  81.395
  407	  5.1900	  0.5740	   1.330	  81.595
  408	  5.1980	  0.5760	   1.334	  81.795
  409	  5.2040	  0.5800	   1.336	  81.995
  410	  5.2100	  0.5820	   1.340	  82.195
  411	  5.2200	  0.5860	   1.344	  82.395
  412	  5.2340	  0.5880	   1.346	  82.595
  413	  5.2420	  0.5920	   1.350	  82.795
  414	  5.2460	  0.5940	   1.352	  82.995
  415	  5.2540	  0.5980	   1.356	  83.195
  416	  5.2660	  0.6020	   1.360	  83.395
  417	  5.2780	  0.6040	   1.362	  83.595
  418	  5.2880	  0.6080	   1.366	  83.795
  419	  5.2920	  0.6100	   1.370	  83.995
  420	  5.2960	  0.6140	   1.372	  84.195
  421	  5.2960	  0.6180	   1.376	  84.395
  422	  5.2880	  0.6220	   1.379	  84.595
  423	  5.2720	  0.6260	   1.382	  84.795
  424	  5.2320	  0.6300	   1.386	  84.995
  425	  5.2040	  0.6340	   1.389	  85.195
  426	  5.1960	  0.6380	   1.392	  85.395
  427	  5.2060	  0.6400	   1.395	  85.595
  428	  5.2200	  0.6420	   1.399	  85.795
  429	  5.2360	  0.6460	   1.402	  85.995
  430	  5.2500	  0.6480	   1.405	  86.195
  431	  5.2640	  0.6520	   1.409	  86.395
  432	  5.2780	  0.6540	   1.413	  86.595
  433	  5.2900	  0.6580	   1.415	  86.795
  434	  5.2900	  0.6600	   1.419	  86.995
  435	  5.2880	  0.6640	   1.421	  87.195
  436	  5.2880	  0.6680	   1.425	  87.395
  437	  5.2960	  0.6700	   1.429	  87.595
  438	  5.3100	  0.6740	   1.431	  87.795
  439	  5.3280	  0.6760	   1.435	  87.995
  440	  5.3480	  0.6780	   1.439	  88.195
  441	  5.3680	  0.6820	   1.441	  88.395
  442	  5.3840	  0.6840	   1.445	  88.595
  443	  5.3980	  0.6860	   1.447	  88.795
  444	  5.4120	  0.6900	   1.451	  88.995
  445	  5.4220	  0.6920	   1.455	  89.195
  446	  5.4340	  0.6960	   1.457	  89.395
  447	  5.4440	  0.6980	   1.461	  89.595
  448	  5.4540	  0.7000	   1.465	  89.795
  449	  5.4620	  0.7040	   1.467	  89.995
  450	  5.4720	  0.7060	   1.471	  90.195
  451	  5.4800	  0.7100	   1.474	  90.395
  452	  5.4880	  0.7120	   1.477	  90.595
  453	  5.4960	  0.7140	   1.481	  90.795
  454	  5.5040	  0.7160	   1.484	  90.995
  455	  5.5120	  0.7180	   1.487	  91.195
  456	  5.5180	  0.7200	   1.491	  91.395
  457	  5.5240	  0.7220	   1.494	  91.595
  458	  5.5300	  0.7240	   1.497	  91.795
  459	  5.5360	  0.7260	   1.500	  91.995
  460	  5.5420	  0.7300	   1.504	  92.195
  461	  5.5480	  0.7320	   1.507	  92.395
  462	  5.5540	  0.7340	   1.510	  92.595
  463	  5.5580	  0.7360	   1.514	  92.795
  464	  5.5640	  0.7380	   1.517	  92.995
  465	  5.5700	  0.7400	   1.520	  93.195
  466	  5.5740	  0.7420	   1.524	  93.395
  467	  5.5820	  0.7440	   1.527	  93.595
  468	  5.5860	  0.7460	   1.530	  93.795
  469	  5.5900	  0.7480	   1.534	  93.995
  470	  5.5940	  0.7500	   1.536	  94.195
  471	  5.6000	  0.7520	   1.540	  94.395
  472	  5.6040	  0.7540	   1.544	  94.595
  473	  5.6080	  0.7560	   1.546	  94.795
  474	  5.6120	  0.7580	   1.550	  94.995
  475	  5.6160	  0.7600	   1.554	  95.195
  476	  5.6180	  0.7600	   1.556	  95.395
  477	  5.6220	  0.7620	   1.560	  95.595
  478	  5.6240	  0.7640	   1.562	  95.795
  479	  5.6280	  0.7660	   1.566	  95.995
  480	  5.6320	  0.7680	   1.570	  96.195
  481	  5.6360	  0.7700	   1.572	  96.395
  482	  5.6380	  0.7720	   1.576	  96.595
  483	  5.6420	  0.7720	   1.580	  96.795
  484	  5.6460	  0.7740	   1.582	  96.995
  485	  5.6480	  0.7760	   1.586	  97.195
  486	  5.6500	  0.7780	   1.589	  97.395
  487	  5.6540	  0.7800	   1.592	  97.595
  488	  5.6560	  0.7800	   1.596	  97.795
  489	  5.6580	  0.7820	   1.599	  97.995
  490	  5.6620	  0.7840	   1.602	  98.195
  491	  5.6640	  0.7840	   1.606	  98.395
  492	  5.6680	  0.7860	   1.609	  98.595
  493	  5.6720	  0.7880	   1.612	  98.795
  494	  5.6760	  0.7900	   1.616	  98.995
  495	  5.6780	  0.7900	   1.619	  99.195
  496	  5.6820	  0.7920	   1.622	  99.395
  497	  5.6860	  0.7940	   1.626	  99.595
  498	  5.6900	  0.7960	   1.629	  99.795
  499	  5.6920	  0.7980	   1.632	  99.995
  500	  5.6980	  0.7980	   1.635	 100.195
  501	  5.7040	  0.8000	   1.639	 100.395
  502	  5.7100	  0.8020	   1.642	 100.595
  503	  5.7140	  0.8040	   1.645	 100.795
  504	  5.7160	  0.8040	   1.649	 100.995
  505	  5.7220	  0.8060	   1.652	 101.195
  506	  5.7260	  0.8080	   1.655	 101.395
  507	  5.7320	  0.8100	   1.659	 101.595
  508	  5.7360	  0.8120	   1.662	 101.795
  509	  5.7400	  0.8120	   1.665	 101.995
  510	  5.7440	  0.8140	   1.669	 102.195
  511	  5.7500	  0.8160	   1.673	 102.395
  512	  5.7540	  0.8180	   1.675	 102.595
  513	  5.7580	  0.8200	   1.679	 102.795
  514	  5.7640	  0.8220	   1.683	 102.995
  515	  5.7680	  0.8240	   1.685	 103.195
  516	  5.7740	  0.8260	   1.689	 103.395
  517	  5.7780	  0.8280	   1.692	 103.595
  518	  5.7820	  0.8300	   1.695	 103.795
  519	  5.7880	  0.8320	   1.699	 103.995
  520	  5.7900	  0.8320	   1.701	 104.195
  521	  5.7940	  0.8360	   1.705	 104.395
  522	  5.7980	  0.8380	   1.709	 104.595
  523	  5.8020	  0.8400	   1.711	 104.795
  524	  5.8060	  0.8420	   1.715	 104.995
  525	  5.8080	  0.8460	   1.719	 105.195
  526	  5.8100	  0.8480	   1.721	 105.395
  527	  5.8140	  0.8500	   1.725	 105.595
  528	  5.8180	  0.8520	   1.729	 105.795
  529	  5.8220	  0.8540	   1.731	 105.995
  530	  5.8260	  0.8580	   1.735	 106.195
  531	  5.8320	  0.8600	   1.737	 106.395
  532	  5.8400	  0.8620	   1.741	 106.595
  533	  5.8460	  0.8640	   1.745	 106.795
  534	  5.8520	  0.8660	   1.747	 106.995
  535	  5.8580	  0.8680	   1.751	 107.195
  536	  5.8640	  0.8700	   1.755	 107.395
  537	  5.8700	  0.8720	   1.757	 107.595
  538	  5.8740	  0.8740	   1.761	 107.795
  539	  5.8800	  0.8760	   1.765	 107.995
  540	  5.8840	  0.8780	   1.767	 108.195
  541	  5.8880	  0.8800	   1.771	 108.395
  542	  5.8940	  0.8840	   1.774	 108.595
  543	  5.8980	  0.8860	   1.777	 108.795
  544	  5.9040	  0.8880	   1.781	 108.995
  545	  5.9100	  0.8900	   1.784	 109.195
  546	  5.9140	  0.8920	   1.787	 109.395
  547	  5.9200	  0.8940	   1.790	 109.595
  548	  5.9240	  0.8960	   1.794	 109.795
  549	  5.9300	  0.8980	   1.798	 109.995
  550	  5.9360	  0.9000	   1.800	 110.195
  551	  5.9400	  0.9040	   1.804	 110.395
  552	  5.9440	  0.9060	   1.808	 110.595
  553	  5.9500	  0.9080	   1.810	 110.795
  554	  5.9560	  0.9100	   1.814	 110.995
  555	  5.9600	  0.9120	   1.816	 111.195
  556	  5.9660	  0.9140	   1.820	 111.395
  557	  5.9700	  0.9160	   1.824	 111.595
  558	  5.9760	  0.9180	   1.826	 111.795
  559	  5.9800	  0.9200	   1.830	 111.995
  560	  5.9840	  0.9220	   1.834	 112.195
  561	  5.9900	  0.9260	   1.836	 112.395
  562	  5.9940	  0.9280	   1.840	 112.595
  563	  6.0000	  0.9300	   1.842	 112.795
  564	  6.0040	  0.9320	   1.846	 112.995
  565	  6.0080	  0.9340	   1.850	 113.195
  566	  6.0120	  0.9360	   1.852	 113.395
  567	  6.0180	  0.9380	   1.856	 113.595
  568	  6.0240	  0.9400	   1.859	 113.795
  569	  6.0280	  0.9420	   1.862	 113.995
  570	  6.0340	  0.9440	   1.866	 114.195
  571	  6.0380	  0.9480	   1.869	 114.395
  572	  6.0440	  0.9500	   1.872	 114.595
  573	  6.0480	  0.9520	   1.875	 114.795
  574	  6.0520	  0.9540	   1.879	 114.995
  575	  6.0560	  0.9560	   1.882	 115.195
  576	  6.0620	  0.9580	   1.885	 115.395
  577	  6.0660	  0.9600	   1.889	 115.595
  578	  6.0720	  0.9620	   1.891	 115.795
  579	  6.0760	  0.9640	   1.895	 115.995
  580	  6.0800	  0.9660	   1.899	 116.195
  581	  6.0860	  0.9680	   1.901	 116.395
  582	  6.0900	  0.9720	   1.905	 116.595
  583	  6.0940	  0.9740	   1.907	 116.795
  584	  6.0980	  0.9760	   1.911	 116.995
  585	  6.1020	  0.9780	   1.914	 117.195
  586	  6.1080	  0.9800	   1.917	 117.395
  587	  6.1140	  0.9820	   1.921	 117.595
  588	  6.1180	  0.9840	   1.924	 117.795
  589	  6.1220	  0.9860	   1.928	 117.995
  590	  6.1280	  0.9880	   1.930	 118.195
  591	  6.1320	  0.9920	   1.934	 118.395
  592	  6.1360	  0.9940	   1.938	 118.595
  593	  6.1420	  0.9960	   1.940	 118.795
  594	  6.1460	  0.9980	   1.944	 118.995
  595	  6.1500	  1.0000	   1.947	 119.195
  596	  6.1560	  1.0020	   1.950	 119.395
  597	  6.1600	  1.0040	   1.954	 119.595
  598	  6.1660	  1.0060	   1.956	 119.795
  599	  6.1700	  1.0080	   1.960	 119.995
  600	  6.1740	  1.0100	   1.962	 120.195
  601	  6.1780	  1.0140	   1.966	 120.395
  602	  6.1840	  1.0140	   1.970	 120.595
  603	  6.1880	  1.0180	   1.972	 120.795
  604	  6.1920	  1.0200	   1.976	 120.995
  605	  6.1960	  1.0200	   1.979	 121.195
  606	  6.2000	  1.0240	   1.982	 121.395
  607	  6.2060	  1.0260	   1.985	 121.595
  608	  6.2100	  1.0280	   1.989	 121.795
  609	  6.2140	  1.0300	   1.991	 121.995
  610	  6.2180	  1.0320	   1.995	 122.195
  611	  6.2240	  1.0340	   1.999	 122.395
  612	  6.2260	  1.0360	   2.001	 122.595
  613	  6.2300	  1.0380	   2.005	 122.795
  614	  6.2340	  1.0420	   2.007	 122.995
  615	  6.2380	  1.0440	   2.011	 123.195
  616	  6.2440	  1.0460	   2.014	 123.395
  617	  6.2480	  1.0480	   2.017	 123.595
  618	  6.2520	  1.0500	   2.020	 123.795
  619	  6.2580	  1.0520	   2.024	 123.995
  620	  6.2620	  1.0540	   2.027	 124.195
  621	  6.2660	  1.0560	   2.030	 124.395
  622	  6.2700	  1.0580	   2.034	 124.595
  623	  6.2740	  1.0620	   2.036	 124.795
  624	  6.2800	  1.0640	   2.040	 124.995
  625	  6.2820	  1.0660	   2.044	 125.195
  626	  6.2860	  1.0680	   2.046	 125.395
  627	  6.2920	  1.0700	   2.050	 125.595
  628	  6.2960	  1.0720	   2.053	 125.795
  629	  6.3000	  1.0740	   2.056	 125.995
  630	  6.3060	  1.0760	   2.059	 126.195
  631	  6.3100	  1.0780	   2.062	 126.395
  632	  6.3140	  1.0800	   2.065	 126.595
  633	  6.3180	  1.0820	   2.069	 126.795
  634	  6.3220	  1.0860	   2.072	 126.995
  635	  6.3260	  1.0880	   2.075	 127.195
  636	  6.3300	  1.0900	   2.079	 127.395
  637	  6.3340	  1.0920	   2.081	 127.595
  638	  6.3400	  1.0940	   2.085	 127.795
  639	  6.3440	  1.0960	   2.087	 127.995
  640	  6.3480	  1.0980	   2.091	 128.195
  641	  6.3520	  1.1000	   2.094	 128.395
  642	  6.3560	  1.1020	   2.097	 128.595
  643	  6.3600	  1.1040	   2.101	 128.795
  644	  6.3640	  1.1060	   2.104	 128.995
  645	  6.3680	  1.1080	   2.107	 129.195
  646	  6.3740	  1.1100	   2.110	 129.395
  647	  6.3780	  1.1140	   2.114	 129.595
  648	  6.3820	  1.1160	   2.116	 129.795
  649	  6.3860	  1.1180	   2.120	 129.995
  650	  6.3920	  1.1200	   2.124	 130.195
  651	  6.3960	  1.1220	   2.126	 130.395
  652	  6.4000	  1.1240	   2.130	 130.595
  653	  6.4040	  1.1260	   2.132	 130.795
  654	  6.4080	  1.1280	   2.136	 130.995
  655	  6.4120	  1.1300	   2.139	 131.195
  656	  6.4160	  1.1340	   2.142	 131.395
  657	  6.4200	  1.1360	   2.145	 131.595
  658	  6.4240	  1.1380	   2.149	 131.795
  659	  6.4280	  1.1400	   2.152	 131.995
  660	  6.4320	  1.1420	   2.155	 132.195
  661	  6.4360	  1.1440	   2.159	 132.395
  662	  6.4400	  1.1460	   2.161	 132.595
  663	  6.4460	  1.1480	   2.165	 132.795
  664	  6.4500	  1.1500	   2.168	 132.995
  665	  6.4520	  1.1520	   2.171	 133.195
  666	  6.4560	  1.1540	   2.175	 133.395
  667	  6.4620	  1.1580	   2.178	 133.595
  668	  6.4660	  1.1600	   2.181	 133.795
  669	  6.4700	  1.1620	   2.184	 133.995
  670	  6.4740	  1.1640	   2.188	 134.195
  671	  6.4780	  1.1660	   2.190	 134.395
  672	  6.4840	  1.1680	   2.194	 134.595
  673	  6.4860	  1.1700	   2.197	 134.795
  674	  6.4920	  1.1720	   2.200	 134.995
  675	  6.4960	  1.1740	   2.204	 135.195
  676	  6.5000	  1.1760	   2.207	 135.395
  677	  6.5020	  1.1780	   2.210	 135.595
  678	  6.5060	  1.1800	   2.214	 135.795
  679	  6.5100	  1.1840	   2.217	 135.995
  680	  6.5160	  1.1860	   2.220	 136.195
  681	  6.5200	  1.1880	   2.224	 136.395
  682	  6.5240	  1.1900	   2.226	 136.595
  683	  6.5280	  1.1920	   2.230	 136.795
  684	  6.5320	  1.1940	   2.232	 136.995
  685	  6.5360	  1.1960	   2.236	 137.195
  686	  6.5400	  1.1980	   2.239	 137.395
  687	  6.5420	  1.2000	   2.243	 137.595
  688	  6.5460	  1.2040	   2.245	 137.795
  689	  6.5500	  1.2060	   2.249	 137.995
  690	  6.5560	  1.2080	   2.251	 138.195
  691	  6.5600	  1.2100	   2.255	 138.395
  692	  6.5620	  1.2120	   2.259	 138.595
  693	  6.5680	  1.2140	   2.261	 138.795
  694	  6.5720	  1.2160	   2.264	 138.995
  695	  6.5760	  1.2180	   2.267	 139.195
  696	  6.5800	  1.2220	   2.270	 139.395
  697	  6.5840	  1.2220	   2.274	 139.595
  698	  6.5880	  1.2260	   2.277	 139.795
  699	  6.5920	  1.2280	   2.280	 139.995
  700	  6.5960	  1.2300	   2.284	 140.195
  701	  6.6000	  1.2320	   2.286	 140.395
  702	  6.6040	  1.2340	   2.290	 140.595
  703	  6.6080	  1.2360	   2.293	 140.795
  704	  6.6120	  1.2380	   2.296	 140.995
  705	  6.6160	  1.2400	   2.299	 141.195
  706	  6.6180	  1.2420	   2.303	 141.395
  707	  6.6240	  1.2440	   2.305	 141.595
  708	  6.6280	  1.2460	   2.309	 141.795
  709	  6.6320	  1.2500	   2.311	 141.995
  710	  6.6360	  1.2520	   2.315	 142.195
  711	  6.6400	  1.2540	   2.317	 142.395
  712	  6.6420	  1.2560	   2.321	 142.595
  713	  6.6460	  1.2580	   2.324	 142.795
  714	  6.6500	  1.2600	   2.327	 142.995
  715	  6.6540	  1.2620	   2.330	 143.195
  716	  6.6580	  1.2640	   2.334	 143.395
  717	  6.6620	  1.2660	   2.336	 143.595
  718	  6.6660	  1.2680	   2.340	 143.795
  719	  6.6700	  1.2700	   2.342	 143.995
  720	  6.6740	  1.2740	   2.346	 144.195
  721	  6.6780	  1.2760	   2.349	 144.395
  722	  6.6820	  1.2780	   2.352	 144.595
  723	  6.6860	  1.2800	   2.355	 144.795
  724	  6.6900	  1.2820	   2.359	 144.995
  725	  6.6920	  1.2840	   2.361	 145.195
  726	  6.6960	  1.2860	   2.365	 145.395
  727	  6.7000	  1.2880	   2.367	 145.595
  728	  6.7060	  1.2900	   2.371	 145.795
  729	  6.7100	  1.2920	   2.374	 145.995
  730	  6.7120	  1.2940	   2.378	 146.195
  731	  6.7160	  1.2980	   2.380	 146.395
  732	  6.7200	  1.3000	   2.384	 146.595
  733	  6.7240	  1.3020	   2.386	 146.795
  734	  6.7280	  1.3040	   2.390	 146.995
  735	  6.7320	  1.3060	   2.392	 147.195
  736	  6.7360	  1.3080	   2.396	 147.395
  737	  6.7400	  1.3100	   2.399	 147.595
  738	  6.7420	  1.3120	   2.402	 147.795
  739	  6.7460	  1.3140	   2.405	 147.995
  740	  6.7500	  1.3160	   2.409	 148.195
  741	  6.7540	  1.3200	   2.411	 148.395
  742	  6.7580	  1.3220	   2.415	 148.595
  743	  6.7620	  1.3240	   2.418	 148.795
  744	  6.7660	  1.3260	   2.421	 148.995
  745	  6.7700	  1.3280	   2.424	 149.195
  746	  6.7740	  1.3300	   2.428	 149.395
  747	  6.7760	  1.3320	   2.430	 149.595
  748	  6.7800	  1.3340	   2.434	 149.795
  749	  6.7840	  1.3380	   2.436	 149.995
  750	  6.7880	  1.3400	   2.440	 150.195
  751	  6.7920	  1.3420	   2.442	 150.395
  752	  6.7960	  1.3440	   2.446	 150.595
  753	  6.8000	  1.3460	   2.449	 150.795
  754	  6.8040	  1.3480	   2.452	 150.995
  755	  6.8080	  1.3500	   2.455	 151.195
  756	  6.8100	  1.3520	   2.459	 151.395
  757	  6.8140	  1.3540	   2.461	 151.595
  758	  6.8180	  1.3560	   2.465	 151.795
  759	  6.8220	  1.3580	   2.467	 151.995
  760	  6.8260	  1.3600	   2.471	 152.195
  761	  6.8300	  1.3640	   2.474	 152.395
  762	  6.8340	  1.3660	   2.477	 152.595
  763	  6.8380	  1.3680	   2.481	 152.795
  764	  6.8420	  1.3700	   2.484	 152.995
  765	  6.8460	  1.3720	   2.487	 153.195
  766	  6.8480	  1.3740	   2.490	 153.395
  767	  6.8520	  1.3760	   2.494	 153.595
  768	  6.8540	  1.3800	   2.496	 153.795
  769	  6.8600	  1.3820	   2.500	 153.995
  770	  6.8620	  1.3820	   2.503	 154.195
  771	  6.8660	  1.3860	   2.506	 154.395
  772	  6.8700	  1.3880	   2.509	 154.595
  773	  6.8740	  1.3900	   2.513	 154.795
  774	  6.8780	  1.3920	   2.515	 154.995
  775	  6.8800	  1.3940	   2.519	 155.195
  776	  6.8860	  1.3960	   2.521	 155.395
  777	  6.8880	  1.4000	   2.525	 155.595
  778	  6.8920	  1.4020	   2.527	 155.795
  779	  6.8960	  1.4040	   2.531	 155.995
  780	  6.9000	  1.4060	   2.534	 156.195
  781	  6.9040	  1.4080	   2.537	 156.395
  782	  6.9080	  1.4120	   2.540	 156.595
  783	  6.9100	  1.4140	   2.544	 156.795
  784	  6.9140	  1.4160	   2.546	 156.995
  785	  6.9180	  1.4180	   2.550	 157.195
  786	  6.9220	  1.4200	   2.553	 157.395
  787	  6.9260	  1.4220	   2.556	 157.595
  788	  6.9300	  1.4240	   2.559	 157.795
  789	  6.9340	  1.4260	   2.562	 157.995
  790	  6.9380	  1.4300	   2.565	 158.195
  791	  6.9400	  1.4320	   2.569	 158.395
  792	  6.9440	  1.4340	   2.571	 158.595
  793	  6.9480	  1.4360	   2.575	 158.795
  794	  6.9520	  1.4380	   2.577	 158.995
  795	  6.9560	  1.4400	   2.581	 159.195
  796	  6.9600	  1.4420	   2.584	 159.395
  797	  6.9640	  1.4440	   2.587	 159.595
  798	  6.9680	  1.4480	   2.590	 159.795
  799	  6.9720	  1.4500	   2.594	 159.995
  800	  6.9740	  1.4520	   2.597	 160.195
  801	  6.9780	  1.4540	   2.600	 160.395
  802	  6.9820	  1.4560	   2.602	 160.595
  803	  6.9860	  1.4580	   2.606	 160.795
  804	  6.9880	  1.4600	   2.609	 160.995
  805	  6.9920	  1.4640	   2.612	 161.195
  806	  6.9960	  1.4660	   2.615	 161.395
  807	  6.9980	  1.4680	   2.619	 161.595
  808	  7.0020	  1.4700	   2.621	 161.795
  809	  7.0060	  1.4720	   2.625	 161.995
  810	  7.0100	  1.4740	   2.628	 162.195
  811	  7.0140	  1.4780	   2.631	 162.395
  812	  7.0180	  1.4800	   2.634	 162.595
  813	  7.0200	  1.4820	   2.638	 162.795
  814	  7.0240	  1.4840	   2.640	 162.995
  815	  7.0280	  1.4860	   2.644	 163.195
  816	  7.0320	  1.4880	   2.648	 163.395
  817	  7.0360	  1.4900	   2.650	 163.595
  818	  7.0380	  1.4920	   2.654	 163.795
  819	  7.0420	  1.4960	   2.656	 163.995
  820	  7.0460	  1.4980	   2.660	 164.195
  821	  7.0480	  1.5000	   2.662	 164.395
  822	  7.0520	  1.5020	   2.665	 164.595
  823	  7.0560	  1.5040	   2.669	 164.795
  824	  7.0600	  1.5060	   2.671	 164.995
  825	  7.0640	  1.5080	   2.675	 165.195
  826	  7.0660	  1.5120	   2.679	 165.395
  827	  7.0700	  1.5140	   2.681	 165.595
  828	  7.0740	  1.5160	   2.685	 165.795
  829	  7.0780	  1.5180	   2.688	 165.995
  830	  7.0800	  1.5200	   2.691	 166.195
  831	  7.0840	  1.5220	   2.694	 166.395
  832	  7.0880	  1.5240	   2.697	 166.595
  833	  7.0920	  1.5280	   2.700	 166.795
  834	  7.0960	  1.5300	   2.704	 166.995
  835	  7.0980	  1.5320	   2.706	 167.195
  836	  7.1020	  1.5340	   2.710	 167.395
  837	  7.1060	  1.5360	   2.712	 167.595
  838	  7.1100	  1.5380	   2.716	 167.795
  839	  7.1140	  1.5400	   2.719	 167.995
  840	  7.1160	  1.5440	   2.722	 168.195
  841	  7.1200	  1.5460	   2.725	 168.395
  842	  7.1240	  1.5480	   2.729	 168.595
  843	  7.1260	  1.5500	   2.731	 168.795
  844	  7.1300	  1.5520	   2.735	 168.995
  845	  7.1340	  1.5540	   2.737	 169.195
  846	  7.1380	  1.5580	   2.741	 169.395
  847	  7.1420	  1.5600	   2.744	 169.595
  848	  7.1440	  1.5620	   2.747	 169.795
  849	  7.1480	  1.5640	   2.750	 169.995
  850	  7.1520	  1.5660	   2.754	 170.195
  851	  7.1540	  1.5680	   2.757	 170.395
  852	  7.1580	  1.5720	   2.760	 170.595
  853	  7.1600	  1.5740	   2.764	 170.795
  854	  7.1660	  1.5760	   2.766	 170.995
  855	  7.1680	  1.5780	   2.770	 171.195
  856	  7.1720	  1.5800	   2.773	 171.395
  857	  7.1740	  1.5820	   2.776	 171.595
  858	  7.1780	  1.5860	   2.779	 171.795
  859	  7.1820	  1.5880	   2.783	 171.995
  860	  7.1860	  1.5900	   2.785	 172.195
  861	  7.1900	  1.5920	   2.789	 172.395
  862	  7.1920	  1.5940	   2.791	 172.595
  863	  7.1960	  1.5960	   2.795	 172.795
  864	  7.1980	  1.5980	   2.797	 172.995
  865	  7.2020	  1.6020	   2.801	 173.195
  866	  7.2060	  1.6040	   2.804	 173.395
  867	  7.2080	  1.6060	   2.807	 173.595
  868	  7.2120	  1.6080	   2.811	 173.795
  869	  7.2160	  1.6100	   2.814	 173.995
  870	  7.2200	  1.6120	   2.817	 174.195
  871	  7.2220	  1.6140	   2.820	 174.395
  872	  7.2260	  1.6180	   2.824	 174.595
  873	  7.2280	  1.6200	   2.826	 174.795
  874	  7.2320	  1.6220	   2.830	 174.995
  875	  7.2340	  1.6240	   2.832	 175.195
  876	  7.2380	  1.6260	   2.836	 175.395
  877	  7.2420	  1.6300	   2.840	 175.595
  878	  7.2460	  1.6300	   2.842	 175.795
  879	  7.2500	  1.6340	   2.846	 175.995
  880	  7.2520	  1.6360	   2.849	 176.195
  881	  7.2560	  1.6380	   2.852	 176.395
  882	  7.2600	  1.6400	   2.855	 176.595
  883	  7.2600	  1.6420	   2.859	 176.795
  884	  7.2640	  1.6460	   2.861	 176.995
  885	  7.2680	  1.6480	   2.865	 177.195
  886	  7.2700	  1.6500	   2.867	 177.395
  887	  7.2740	  1.6520	   2.871	 177.595
  888	  7.2780	  1.6540	   2.875	 177.795
  889	  7.2820	  1.6560	   2.877	 177.995
  890	  7.2860	  1.6600	   2.881	 178.195
  891	  7.2880	  1.6620	   2.884	 178.395
  892	  7.2900	  1.6640	   2.888	 178.595
  893	  7.2940	  1.6660	   2.890	 178.795
  894	  7.2980	  1.6680	   2.894	 178.995
  895	  7.3000	  1.6700	   2.896	 179.195
  896	  7.3040	  1.6720	   2.900	 179.395
  897	  7.3080	  1.6760	   2.904	 179.595
  898	  7.3100	  1.6780	   2.906	 179.795
  899	  7.3140	  1.6800	   2.910	 179.995
  900	  7.3180	  1.6820	   2.914	 180.195
  901	  7.3200	  1.6840	   2.916	 180.395
  902	  7.3240	  1.6860	   2.920	 180.595
  903	  7.3280	  1.6900	   2.924	 180.795
  904	  7.3300	  1.6920	   2.926	 180.995
  905	  7.3340	  1.6940	   2.930	 181.195
  906	  7.3380	  1.6960	   2.934	 181.395
  907	  7.3400	  1.6980	   2.936	 181.595
  908	  7.3440	  1.7000	   2.940	 181.795
  909	  7.3460	  1.7040	   2.944	 181.995
  910	  7.3500	  1.7060	   2.946	 182.195
  911	  7.3540	  1.7080	   2.950	 182.395
  912	  7.3560	  1.7100	   2.954	 182.595
  913	  7.3600	  1.7120	   2.957	 182.795
  914	  7.3620	  1.7140	   2.960	 182.995
  915	  7.3660	  1.7160	   2.964	 183.195
  916	  7.3680	  1.7200	   2.967	 183.395
  917	  7.3720	  1.7220	   2.970	 183.595
  918	  7.3760	  1.7240	   2.974	 183.795
  919	  7.3780	  1.7260	   2.977	 183.995
  920	  7.3820	  1.7300	   2.980	 184.195
  921	  7.3860	  1.7320	   2.984	 184.395
  922	  7.3860	  1.7340	   2.987	 184.595
  923	  7.3900	  1.7360	   2.990	 184.795
  924	  7.3940	  1.7380	   2.994	 184.995
  925	  7.3980	  1.7400	   2.997	 185.195
  926	  7.4000	  1.7420	   3.000	 185.395
  927	  7.4020	  1.7440	   3.004	 185.595
  928	  7.4060	  1.7480	   3.007	 185.795
  929	  7.4100	  1.7500	   3.010	 185.995
  930	  7.4120	  1.7520	   3.014	 186.195
  931	  7.4140	  1.7540	   3.017	 186.395
  932	  7.4180	  1.7560	   3.021	 186.595
  933	  7.4200	  1.7580	   3.024	 186.795
  934	  7.4240	  1.7620	   3.027	 186.995
  935	  7.4260	  1.7640	   3.031	 187.195
  936	  7.4300	  1.7660	   3.034	 187.395
  937	  7.4340	  1.7680	   3.037	 187.595
  938	  7.4380	  1.7700	   3.041	 187.795
  939	  7.4400	  1.7720	   3.045	 187.995
  940	  7.4420	  1.7760	   3.047	 188.195
  941	  7.4480	  1.7780	   3.051	 188.395
  942	  7.4500	  1.7800	   3.055	 188.595
  943	  7.4520	  1.7820	   3.057	 188.795
  944	  7.4560	  1.7840	   3.061	 188.995
  945	  7.4580	  1.7860	   3.065	 189.195
  946	  7.4620	  1.7900	   3.067	 189.395
  947	  7.4640	  1.7920	   3.071	 189.595
